Repository: carlosmatherson/PolymerGCN

# SULI-Project
My project for the Science Undergraduate Laboratory Internships program at Argonne National Lab

File: Applying Machine Learning and Quantum Chemistry to Predict the Glass Transition Temperatures of Polymers/Tg_Model_Files/ML_Model/ai4polymers-main/data/raw/tg_raw.csv (part 1 of 28)
SMILES,tg,src
C=Cc1ccccc1,367.0879271584108,"['https://www.polymerdatabase.com/polymers/polystyrene.html', 'Prediction of Polymer Properties 3rd edition by Jozef Bicerano', 'Prediction of Polymer Properties 3rd edition by Jozef Bicerano', '10.1021/acs.macromol.5b02326', '10.1021/ma070378i', '10.1021/ma060977%2B', '10.1021/ma801742p', '10.1021/ma060352b', '10.1021/ma8009454', '10.1021/ma061839n', '10.1021/acs.macromol.5b02253', '10.1021/acs.macromol.5b02474', '10.1021/ma0617421', '10.1021/ma052625t', '10.1021/ma061659d', '10.1021/ma071759z', 'https://pubs.acs.org/doi/full/10.1021/ci010062o']"
C=C(C)C(=O)OC,375.8393674402881,"['https://www.polymerdatabase.com/polymers/polymethylmethacrylate.html', 'Prediction of Polymer Properties 3rd edition by Jozef Bicerano', 'Prediction of Polymer Properties 3rd edition by Jozef Bicerano', '10.1021/ma400686j', '10.1021/ma300291q', '10.1021/ma300644v', '10.1021/ma702714c', '10.1021/ma800237x', '10.1021/ma101217y', 'https://pubs.acs.org/doi/full/10.1021/ci010062o']"
O=C1CCCCCO1,253.59622164852564,"['https://www.polymerdatabase.com/polymers/polycaprolactone.html', '10.1021/ma802618h', '10.1021/ma101945f', '10.1021/ma9011076', '10.1021/ma300291q', '10.1021/ma9000622', '10.1021/ma0712394', 'https://pubs.acs.org/doi/full/10.1021/ci010062o']"
O=C1OCCOC(=O)c2ccc1cc2,346.98807978189944,"['Prediction of Polymer Properties 3rd edition by Jozef Bicerano', 'Prediction of Polymer Properties 3rd edition by Jozef Bicerano', '10.1021/ma702554t', '10.1021/ma7027616', '10.1021/ma9005318', 'https://pubs.acs.org/doi/full/10.1021/ci010062o']"
C=C,219.99969802640985,"['https://www.polymerdatabase.com/polymers/polyethylene.html', 'Prediction of Polymer Properties 3rd edition by Jozef Bicerano', 'Prediction of Polymer Properties 3rd edition by Jozef Bicerano', '10.1021/ma0627774', '10.1021/ma800616h', 'https://pubs.acs.org/doi/full/10.1021/ci010062o']"
C=C(C)C(=O)OCCCC,294.32230616732795,"['https://www.polymerdatabase.com/polymers/polybutylmethacrylate.html', 'Prediction of Polymer Properties 3rd edition by Jozef Bicerano', 'Prediction of Polymer Properties 3rd edition by Jozef Bicerano', '10.1021/acs.macromol.5b00299', '10.1021/ma401536r', 'https://pubs.acs.org/doi/full/10.1021/ci010062o']"
C=C(C)C,198.3780338215364,"['https://www.polymerdatabase.com/polymers/polyisobutene.html', 'Prediction of Polymer Properties 3rd edition by Jozef Bicerano', 'Prediction of Polymer Properties 3rd edition by Jozef Bicerano', '10.1021/ma801465r', 'https://pubs.acs.org/doi/full/10.1021/ci010062o']"
C=CC(=O)O,377.795000450356,"['https://www.polymerdatabase.com/polymers/polyacrylicacid.html', 'Prediction of Polymer Properties 3rd edition by Jozef Bicerano', '10.1021/acs.macromol.5b02178', '10.1021/ma070893g', 'https://pubs.acs.org/doi/full/10.1021/ci010062o']"
C=C(C)C(=O)OCCCCCC,264.5338836970414,"['https://www.polymerdatabase.com/polymers/polyhexylmethacrylate.html', 'Prediction of Polymer Properties 3rd edition by Jozef Bicerano', 'Prediction of Polymer Properties 3rd edition by Jozef Bicerano', '10.1021/ma401536r', 'https://pubs.acs.org/doi/full/10.1021/ci010062o']"
C=CC(=O)OCC,250.79968051087656,"['https://www.polymerdatabase.com/polymers/polyethylacrylate.html', 'Prediction of Polymer Properties 3rd edition by Jozef Bicerano', 'Prediction of Polymer Properties 3rd edition by Jozef Bicerano', '10.1021/ma300644v', 'https://pubs.acs.org/doi/full/10.1021/ci010062o']"
C=COC(C)=O,313.5393764724487,"['https://www.polymerdatabase.com/polymers/polyvinylacetate.html', 'Prediction of Polymer Properties 3rd edition by Jozef Bicerano', 'Prediction of Polymer Properties 3rd edition by Jozef Bicerano', '10.1021/ma4008187', 'https://pubs.acs.org/doi/full/10.1021/ci010062o']"
C=C(C)C(=O)OCCO,367.157323228068,"['https://www.polymerdatabase.com/polymers/Poly2-hydroxyethyl-2-methylpropenoate.html', 'https://www.polymerdatabase.com/polymers/Poly2-hydroxyethyl-2-methylpropenoate.html', 'Prediction of Polymer Properties 3rd edition by Jozef Bicerano', 'https://pubs.acs.org/doi/full/10.1021/ci010062o']"
C=CCC(C)C,302.0,"['https://www.polymerdatabase.com/polymers/polyisobutylethylene.html', 'Prediction of Polymer Properties 3rd edition by Jozef Bicerano', 'Prediction of Polymer Properties 3rd edition by Jozef Bicerano', 'https://pubs.acs.org/doi/full/10.1021/ci010062o']"
C=Cc1cccc(C)c1,370.9959713235618,"['https://www.polymerdatabase.com/polymers/poly3-methylstyrene.html', 'Prediction of Polymer Properties 3rd edition by Jozef Bicerano', 'Prediction of Polymer Properties 3rd edition by Jozef Bicerano', 'https://pubs.acs.org/doi/full/10.1021/ci010062o']"
C=C(C)C(=O)OCC,327.4446753955217,"['https://www.polymerdatabase.com/polymers/polyethylmethacrylate.html', 'Prediction of Polymer Properties 3rd edition by Jozef Bicerano', 'Prediction of Polymer Properties 3rd edition by Jozef Bicerano', 'https://pubs.acs.org/doi/full/10.1021/ci010062o']"
C=C(C)C(=O)OCC(C)O,349.0,"['https://www.polymerdatabase.com/polymers/Poly2-hydroxypropylmethacrylate.html', 'https://www.polymerdatabase.com/polymers/Poly2-hydroxypropylmethacrylate.html', 'Prediction of Polymer Properties 3rd edition by Jozef Bicerano', 'https://pubs.acs.org/doi/full/10.1021/ci010062o']"
C=Cc1ccc(Cl)cc1,391.2307381335643,"['https://www.polymerdatabase.com/polymers/poly4-chlorostyrene.html', 'Prediction of Polymer Properties 3rd edition by Jozef Bicerano', 'Prediction of Polymer Properties 3rd edition by Jozef Bicerano', 'https://pubs.acs.org/doi/full/10.1021/ci010062o']"
C=C(C)C(=O)OCCC,310.71391859281016,"['https://www.polymerdatabase.com/polymers/polypropylmethacrylate.html', 'Prediction of Polymer Properties 3rd edition by Jozef Bicerano', 'Prediction of Polymer Properties 3rd edition by Jozef Bicerano', 'https://pubs.acs.org/doi/full/10.1021/ci010062o']"
C=C(C)c1ccccc1,353.7886301325516,"['https://www.polymerdatabase.com/polymers/polya-methylstyrene.html', '10.1021/ma801465r', '10.1021/acs.macromol.5b02642', 'https://pubs.acs.org/doi/full/10.1021/ci010062o']"
C=CC#N,382.9514612314859,"['https://www.polymerdatabase.com/polymers/polyacrylonitrile.html', 'Prediction of Polymer Properties 3rd edition by Jozef Bicerano', '10.1021/ma901336q', 'https://pubs.acs.org/doi/full/10.1021/ci010062o']"
C=Cc1ccccc1C,409.0,"['https://www.polymerdatabase.com/polymers/poly2-methylstyrene.html', 'Prediction of Polymer Properties 3rd edition by Jozef Bicerano', 'Prediction of Polymer Properties 3rd edition by Jozef Bicerano', 'https://pubs.acs.org/doi/full/10.1021/ci010062o']"
C=C(C)C(=O)OCCCCCCCC,246.5040747529995,"['https://www.polymerdatabase.com/polymers/polyoctylmethacrylate.html', 'Prediction of Polymer Properties 3rd edition by Jozef Bicerano', 'Prediction of Polymer Properties 3rd edition by Jozef Bicerano', 'https://pubs.acs.org/doi/full/10.1021/ci010062o']"
C=CC1CCCCC1,397.6490423342981,"['https://www.polymerdatabase.com/polymers/polycyclohexylethylene.html', 'Prediction of Polymer Properties 3rd edition by Jozef Bicerano', '10.1021/acs.macromol.5b02642', 'https://pubs.acs.org/doi/full/10.1021/ci010062o']"
C=Cc1ccc(C(C)(C)C)cc1,402.0,"['https://www.polymerdatabase.com/polymers/poly4-tert-butylstyrene.html', 'Prediction of Polymer Properties 3rd edition by Jozef Bicerano', 'Prediction of Polymer Properties 3rd edition by Jozef Bicerano', 'https://pubs.acs.org/doi/full/10.1021/ci010062o']"
C=C(F)F,235.2181241963242,"['https://www.polymerdatabase.com/polymers/polyvinylidenefluoride.html', 'Prediction of Polymer Properties 3rd edition by Jozef Bicerano', '10.1021/ma061554a', 'https://pubs.acs.org/doi/full/10.1021/ci010062o']"
C[Si](C)[O],148.98321932209242,"['Prediction of Polymer Properties 3rd edition by Jozef Bicerano', '10.1021/ma052275a', '10.1021/ma8006015', '10.1021/ma070671i']"
C=CC(=O)OCCCC,219.24957305449024,"['https://www.polymerdatabase.com/polymers/polybutylacrylate.html', 'Prediction of Polymer Properties 3rd edition by Jozef Bicerano', 'Prediction of Polymer Properties 3rd edition by Jozef Bicerano', 'https://pubs.acs.org/doi/full/10.1021/ci010062o']"
C=CC,256.8507157534822,"['https://www.polymerdatabase.com/polymers/polypropylene.html', 'Prediction of Polymer Properties 3rd edition by Jozef Bicerano', 'Prediction of Polymer Properties 3rd edition by Jozef Bicerano', 'https://pubs.acs.org/doi/full/10.1021/ci010062o']"
C=CC(=O)OC,280.74966567581896,"['https://www.polymerdatabase.com/polymers/polymethylacrylate.html', 'Prediction of Polymer Properties 3rd edition by Jozef Bicerano', 'Prediction of Polymer Properties 3rd edition by Jozef Bicerano', 'https://pubs.acs.org/doi/full/10.1021/ci010062o']"
CC1CO1,205.6661258329932,"['https://www.polymerdatabase.com/polymers/polypropyleneglycol.html', 'Prediction of Polymer Properties 3rd edition by Jozef Bicerano', 'https://pubs.acs.org/doi/full/10.1021/ci010062o']"
CCCCCCOCC1CO1,188.3327440571184,"['https://www.polymerdatabase.com/polymers/Poly2-(hexoxymethyl)oxirane.html', 'Prediction of Polymer Properties 3rd edition by Jozef Bicerano', 'https://pubs.acs.org/doi/full/10.1021/ci010062o']"
C=Cc1cc(F)ccc1F,373.9999999999999,"['https://www.polymerdatabase.com/polymers/poly25-difluorostyrene.html', 'Prediction of Polymer Properties 3rd edition by Jozef Bicerano', 'https://pubs.acs.org/doi/full/10.1021/ci010062o']"
C=Cc1ccc(F)cc1,377.9973498129842,"['https://www.polymerdatabase.com/polymers/poly4-fluorostyrene.html', 'Prediction of Polymer Properties 3rd edition by Jozef Bicerano', 'https://pubs.acs.org/doi/full/10.1021/ci010062o']"
C=Cc1ccc(Br)cc1,414.9903302532314,"['https://www.polymerdatabase.com/polymers/poly4-bromostyrene.html', 'Prediction of Polymer Properties 3rd edition by Jozef Bicerano', 'https://pubs.acs.org/doi/full/10.1021/ci010062o']"
CCCCOCC1CO1,193.99999999999997,"['https://www.polymerdatabase.com/polymers/Poly3-butoxypropylene%20oxide.html', 'Prediction of Polymer Properties 3rd edition by Jozef Bicerano', 'https://pubs.acs.org/doi/full/10.1021/ci010062o']"
CC(C)(c1ccc(O)cc1)c1ccc(O)cc1.O=C(O)c1ccc(C(=O)O)cc1,473.9915847699205,"['https://www.polymerdatabase.com/polymers/poly(bisphenolAterephthalate).html', 'https://www.polymerdatabase.com/polymers/poly(bisphenolAterephthalate).html', 'Prediction of Polymer Properties 3rd edition by Jozef Bicerano']"
C=Cc1cccc(Cl)c1,362.9999999999999,"['https://www.polymerdatabase.com/polymers/poly3-chlorostyrene.html', 'Prediction of Polymer Properties 3rd edition by Jozef Bicerano', 'https://pubs.acs.org/doi/full/10.1021/ci010062o']"
C=Cc1ccccc1Cl,392.997459770738,"['https://www.polymerdatabase.com/polymers/poly2-chlorostyrene.html', 'Prediction of Polymer Properties 3rd edition by Jozef Bicerano', 'https://pubs.acs.org/doi/full/10.1021/ci010062o']"
C=C(Cl)Cl,260.58409119311096,"['https://www.polymerdatabase.com/polymers/polyvinylidenechloride.html', 'Prediction of Polymer Properties 3rd edition by Jozef Bicerano', 'https://pubs.acs.org/doi/full/10.1021/ci010062o']"
C=CCl,352.7677157432571,"['https://www.polymerdatabase.com/polymers/polyvinylchloride.html', 'Prediction of Polymer Properties 3rd edition by Jozef Bicerano', 'Prediction of Polymer Properties 3rd edition by Jozef Bicerano']"
FC(F)=C(F)Cl,368.61532609604313,"['https://www.polymerdatabase.com/polymers/Polychlorotrifluoroethylene.html', 'Prediction of Polymer Properties 3rd edition by Jozef Bicerano', 'https://pubs.acs.org/doi/full/10.1021/ci010062o']"
COCC1CO1,210.99999999999997,"['https://www.polymerdatabase.com/polymers/Polyglycidyl%20methyl%20ether.html', 'Prediction of Polymer Properties 3rd edition by Jozef Bicerano', 'https://pubs.acs.org/doi/full/10.1021/ci010062o']"
[CH2]C[O],230.87530360093768,"['Prediction of Polymer Properties 3rd edition by Jozef Bicerano', '10.1021/ma800327c', 'https://pubs.acs.org/doi/full/10.1021/ci010062o']"
C=C(C)C(=O)OC1CCCCC1,364.72585406841216,"['https://www.polymerdatabase.com/polymers/polycyclohexylmethacrylate.html', 'Prediction of Polymer Properties 3rd edition by Jozef Bicerano', 'https://pubs.acs.org/doi/full/10.1021/ci010062o']"
C=C(C)C(=O)OCCCCCCCCCCCC,217.99999999999997,"['https://www.polymerdatabase.com/polymers/polydodecylmethacrylate.html', 'Prediction of Polymer Properties 3rd edition by Jozef Bicerano', 'https://pubs.acs.org/doi/full/10.1021/ci010062o']"
C=Cc1ccncc1,414.9999999999999,"['Prediction of Polymer Properties 3rd edition by Jozef Bicerano', '10.1021/acs.macromol.5b02670', 'https://pubs.acs.org/doi/full/10.1021/ci010062o']"
C=CO,333.72444314209406,"['Prediction of Polymer Properties 3rd edition by Jozef Bicerano', '10.1021/ma0611826', 'https://pubs.acs.org/doi/full/10.1021/ci010062o']"
C=COCCCCCC,208.99999999999997,"['Prediction of Polymer Properties 3rd edition by Jozef Bicerano', 'Prediction of Polymer Properties 3rd edition by Jozef Bicerano', 'https://pubs.acs.org/doi/full/10.1021/ci010062o']"
C=COCC,253.99999999999991,"['Prediction of Polymer Properties 3rd edition by Jozef Bicerano', 'Prediction of Polymer Properties 3rd edition by Jozef Bicerano', 'https://pubs.acs.org/doi/full/10.1021/ci010062o']"
CC(C)(c1ccc(O)cc1)c1ccc(O)cc1.O=C(O)O,422.9999999999999,"['Prediction of Polymer Properties 3rd edition by Jozef Bicerano', 'Prediction of Polymer Properties 3rd edition by Jozef Bicerano', 'https://pubs.acs.org/doi/full/10.1021/ci010062o']"
C=COC,250.8923841453504,"['Prediction of Polymer Properties 3rd edition by Jozef Bicerano', '10.1021/ma102121t', '10.1021/ma401052x']"
Cc1c[c]cc(C)c1[O],481.99999999999983,"['Prediction of Polymer Properties 3rd edition by Jozef Bicerano', 'Prediction of Polymer Properties 3rd edition by Jozef Bicerano', 'https://pubs.acs.org/doi/full/10.1021/ci010062o']"
O=C1OCCOC(=O)c2cccc1c2,323.9999999999999,"['Prediction of Polymer Properties 3rd edition by Jozef Bicerano', 'Prediction of Polymer Properties 3rd edition by Jozef Bicerano', 'https://pubs.acs.org/doi/full/10.1021/ci010062o']"
C=CSC,271.99999999999994,"['https://www.polymerdatabase.com/polymers/polyvinylmethylsulfide.html', 'Prediction of Polymer Properties 3rd edition by Jozef Bicerano', 'https://pubs.acs.org/doi/full/10.1021/ci010062o']"
C=COC(=O)CC,282.9999999999999,"['https://www.polymerdatabase.com/polymers/polyvinylpropionate.html', 'Prediction of Polymer Properties 3rd edition by Jozef Bicerano', 'https://pubs.acs.org/doi/full/10.1021/ci010062o']"
C=COC=O,304.99672844291564,"['https://www.polymerdatabase.com/polymers/polyvinylformate.html', 'Prediction of Polymer Properties 3rd edition by Jozef Bicerano', 'https://pubs.acs.org/doi/full/10.1021/ci010062o']"
C=C(C)C(=O)OC(C)(C)C,383.6318447758724,"['https://www.polymerdatabase.com/polymers/polytert-butylmethacrylate.html', 'Prediction of Polymer Properties 3rd edition by Jozef Bicerano', 'https://pubs.acs.org/doi/full/10.1021/ci010062o']"
C=C(C)C(=O)OCCCl,364.9999999999999,"['https://www.polymerdatabase.com/polymers/poly2-chloroethylmethacrylate.html', 'Prediction of Polymer Properties 3rd edition by Jozef Bicerano', 'https://pubs.acs.org/doi/full/10.1021/ci010062o']"
C=C(C)C(=O)Oc1ccccc1,389.6379875419892,"['https://www.polymerdatabase.com/polymers/polyphenylmethacrylate.html', 'Prediction of Polymer Properties 3rd edition by Jozef Bicerano', 'https://pubs.acs.org/doi/full/10.1021/ci010062o']"
C[C@H](O)C(=O)O,328.0604241247822,"['10.1021/ma300288v', '10.1021/ma301482j', '10.1021/ma3010982']"
C=CC=C,198.02892139514867,"['https://www.polymerdatabase.com/polymers/poly12-butadiene.html', 'https://www.polymerdatabase.com/polymers/poly14-butadiene.html', '10.1021/ma802488a']"
C=C(C)C(=O)OC(C)C,336.3942014503065,"['https://www.polymerdatabase.com/polymers/polyisopropylmethacrylate.html', 'Prediction of Polymer Properties 3rd edition by Jozef Bicerano', 'https://pubs.acs.org/doi/full/10.1021/ci010062o']"
C=CC=CC,210.0710179212273,"['https://www.polymerdatabase.com/polymers/polyisoprene.html', 'Prediction of Polymer Properties 3rd edition by Jozef Bicerano', 'https://pubs.acs.org/doi/full/10.1021/ci010062o']"
C=C(C)C(=O)OCC(C)C,324.4625167312505,"['https://www.polymerdatabase.com/polymers/polyisobutylmethacrylate.html', 'Prediction of Polymer Properties 3rd edition by Jozef Bicerano', 'https://pubs.acs.org/doi/full/10.1021/ci010062o']"
C=CC(=O)OCCCCCCCC,207.99999999999997,"['https://www.polymerdatabase.com/polymers/polyoctylacrylate.html', 'Prediction of Polymer Properties 3rd edition by Jozef Bicerano', 'https://pubs.acs.org/doi/full/10.1021/ci010062o']"
C=CCCCCC,223.6071984992677,"['https://www.polymerdatabase.com/polymers/polyheptene.html', 'Prediction of Polymer Properties 3rd edition by Jozef Bicerano', 'https://pubs.acs.org/doi/full/10.1021/ci010062o']"
C=CCC,233.53138739907905,"['https://www.polymerdatabase.com/polymers/polybutylene.html', 'Prediction of Polymer Properties 3rd edition by Jozef Bicerano', 'https://pubs.acs.org/doi/full/10.1021/ci010062o']"
C=CC(C)C,322.9999999999999,"['https://www.polymerdatabase.com/polymers/polyisopropylethylene.html', 'Prediction of Polymer Properties 3rd edition by Jozef Bicerano', 'https://pubs.acs.org/doi/full/10.1021/ci010062o']"
NCCCCCCCCCC(=O)O,315.666314429745,"['https://www.polymerdatabase.com/polymers/nylon10.html', 'Prediction of Polymer Properties 3rd edition by Jozef Bicerano', 'https://pubs.acs.org/doi/full/10.1021/ci010062o']"
NCCCCCCCCCCC(=O)O,319.7610113368883,"['https://www.polymerdatabase.com/polymers/nylon11.html', 'Prediction of Polymer Properties 3rd edition by Jozef Bicerano', 'https://pubs.acs.org/doi/full/10.1021/ci010062o']"
NCCCCCCCCCCCC(=O)O,310.99679142549127,"['https://www.polymerdatabase.com/polymers/nylon12.html', 'Prediction of Polymer Properties 3rd edition by Jozef Bicerano', 'https://pubs.acs.org/doi/full/10.1021/ci010062o']"
C=C(C)C#N,391.326214810206,"['https://www.polymerdatabase.com/polymers/polymethacrylonitrile.html', 'Prediction of Polymer Properties 3rd edition by Jozef Bicerano', 'https://pubs.acs.org/doi/full/10.1021/ci010062o']"
C=CCCCC,222.99999999999997,"['https://www.polymerdatabase.com/polymers/polybutylethylene.html', 'Prediction of Polymer Properties 3rd edition by Jozef Bicerano', 'https://pubs.acs.org/doi/full/10.1021/ci010062o']"
C=CC(=O)OCCC,229.66473522356685,"['https://www.polymerdatabase.com/polymers/polypropylacrylate.html', 'Prediction of Polymer Properties 3rd edition by Jozef Bicerano', 'https://pubs.acs.org/doi/full/10.1021/ci010062o']"
C=CC(=O)OCCCCCC,215.6661509362233,"['https://www.polymerdatabase.com/polymers/polyhexylacrylate.html', 'Prediction of Polymer Properties 3rd edition by Jozef Bicerano', 'https://pubs.acs.org/doi/full/10.1021/ci010062o']"
C=CC(=O)OC(C)CC,252.99999999999991,"['https://www.polymerdatabase.com/polymers/polysec-butylacrylate.html', 'Prediction of Polymer Properties 3rd edition by Jozef Bicerano', 'https://pubs.acs.org/doi/full/10.1021/ci010062o']"
C=CCCC,227.891902692521,"['https://www.polymerdatabase.com/polymers/polypentene.html', 'Prediction of Polymer Properties 3rd edition by Jozef Bicerano', 'https://pubs.acs.org/doi/full/10.1021/ci010062o']"
C=CC(=O)OCC(C)C,245.96311166092167,"['https://www.polymerdatabase.com/polymers/polyisobutylacrylate.html', 'Prediction of Polymer Properties 3rd edition by Jozef Bicerano', 'https://pubs.acs.org/doi/full/10.1021/ci010062o']"
C=COC(C)CC,253.0,"['Prediction of Polymer Properties 3rd edition by Jozef Bicerano', 'https://pubs.acs.org/doi/full/10.1021/ci010062o']"
O=C1CCCCCCCCC(=O)OCCO1,243.0,"['Prediction of Polymer Properties 3rd edition by Jozef Bicerano', 'https://pubs.acs.org/doi/full/10.1021/ci010062o']"
O=C([O-])c1ccc(O)cc1,420.0,"['Prediction of Polymer Properties 3rd edition by Jozef Bicerano', 'https://pubs.acs.org/doi/full/10.1021/ci010062o']"
C=CCCCC(C)C,239.0,"['Prediction of Polymer Properties 3rd edition by Jozef Bicerano', 'https://pubs.acs.org/doi/full/10.1021/ci010062o']"
C=COCC(C)C,251.0,"['Prediction of Polymer Properties 3rd edition by Jozef Bicerano', 'https://pubs.acs.org/doi/full/10.1021/ci010062o']"
C=CC(=O)OC(C)CCCCC,235.0,"['Prediction of Polymer Properties 3rd edition by Jozef Bicerano', 'https://pubs.acs.org/doi/full/10.1021/ci010062o']"
C[CH]CCCC(C)C([O])=O,240.0,"['Prediction of Polymer Properties 3rd edition by Jozef Bicerano', 'https://pubs.acs.org/doi/full/10.1021/ci010062o']"
[CH2]C(C[O])(CCl)CCl,265.0,"['Prediction of Polymer Properties 3rd edition by Jozef Bicerano', 'https://pubs.acs.org/doi/full/10.1021/ci010062o']"
C=CC(=O)OC(CC)CC,257.0,"['Prediction of Polymer Properties 3rd edition by Jozef Bicerano', 'https://pubs.acs.org/doi/full/10.1021/ci010062o']"
C=CCCC(C)C,259.0,"['Prediction of Polymer Properties 3rd edition by Jozef Bicerano', 'https://pubs.acs.org/doi/full/10.1021/ci010062o']"
C=CC(=O)OC(C)CCCCCC,228.0,"['Prediction of Polymer Properties 3rd edition by Jozef Bicerano', 'https://pubs.acs.org/doi/full/10.1021/ci010062o']"
C=COC(C)C,270.0,"['Prediction of Polymer Properties 3rd edition by Jozef Bicerano', 'https://pubs.acs.org/doi/full/10.1021/ci010062o']"
O=C1CCC(=O)OCCO1,272.0,"['Prediction of Polymer Properties 3rd edition by Jozef Bicerano', 'https://pubs.acs.org/doi/full/10.1021/ci010062o']"
C=COC(=O)CCC,278.0,"['Prediction of Polymer Properties 3rd edition by Jozef Bicerano', 'https://pubs.acs.org/doi/full/10.1021/ci010062o']"
C=Cc1ccc(COCCCCCC)cc1,278.0,"['Prediction of Polymer Properties 3rd edition by Jozef Bicerano', 'https://pubs.acs.org/doi/full/10.1021/ci010062o']"
C=Cc1ccc(CCCC)cc1,279.0,"['Prediction of Polymer Properties 3rd edition by Jozef Bicerano', 'https://pubs.acs.org/doi/full/10.1021/ci010062o']"
C=C(C)C(=O)OCC(CC)CC,284.0,"['Prediction of Polymer Properties 3rd edition by Jozef Bicerano', 'https://pubs.acs.org/doi/full/10.1021/ci010062o']"
C=Cc1ccccc1OCCCCCCCC,286.0,"['Prediction of Polymer Properties 3rd edition by Jozef Bicerano', 'https://pubs.acs.org/doi/full/10.1021/ci010062o']"
C=C(C)C(=O)OCCOC,293.0,"['Prediction of Polymer Properties 3rd edition by Jozef Bicerano', 'https://pubs.acs.org/doi/full/10.1021/ci010062o']"
O=C1CCCCC(=O)OCCO1,233.0,"['Prediction of Polymer Properties 3rd edition by Jozef Bicerano', 'https://pubs.acs.org/doi/full/10.1021/ci010062o']"
O=C1CCCCC(=O)OCCCCCCCCCCO1,217.0,"['Prediction of Polymer Properties 3rd edition by Jozef Bicerano', 'https://pubs.acs.org/doi/full/10.1021/ci010062o']"
O=C1CCCCCCCC(=O)OCCO1,228.0,"['Prediction of Polymer Properties 3rd edition by Jozef Bicerano', 'https://pubs.acs.org/doi/full/10.1021/ci010062o']"
CC1CS1,226.0,"['Prediction of Polymer Properties 3rd edition by Jozef Bicerano', 'https://pubs.acs.org/doi/full/10.1021/ci010062o']"
C=CN1CCCC1=O,430.3184867049056,"['https://www.polymerdatabase.com/polymers/polyvinylpyrrolidone.html', 'Prediction of Polymer Properties 3rd edition by Jozef Bicerano']"
C=CC(=O)NC(C)C,355.5007735575269,"['https://www.polymerdatabase.com/polymers/polyn-isopropylacrylamide.html', '10.1021/ma300355k']"
FC(F)=C(F)c1c(F)c(F)c(F)c(F)c1F,467.0,"['Prediction of Polymer Properties 3rd edition by Jozef Bicerano', 'https://pubs.acs.org/doi/full/10.1021/ci010062o']"
C=COCCCC,221.0,"['Prediction of Polymer Properties 3rd edition by Jozef Bicerano', 'Prediction of Polymer Properties 3rd edition by Jozef Bicerano']"
C=Cc1ccccc1CO,433.0,"['Prediction of Polymer Properties 3rd edition by Jozef Bicerano', 'https://pubs.acs.org/doi/full/10.1021/ci010062o']"
[CH2]CCC[O],190.0,"['Prediction of Polymer Properties 3rd edition by Jozef Bicerano', 'https://pubs.acs.org/doi/full/10.1021/ci010062o']"
C=COCCCCCCCC,194.0,"['Prediction of Polymer Properties 3rd edition by Jozef Bicerano', 'https://pubs.acs.org/doi/full/10.1021/ci010062o']"
[CH2]CC[O],195.0,"['Prediction of Polymer Properties 3rd edition by Jozef Bicerano', 'https://pubs.acs.org/doi/full/10.1021/ci010062o']"
C=COCCCCCCCCCC,197.0,"['Prediction of Polymer Properties 3rd edition by Jozef Bicerano', 'https://pubs.acs.org/doi/full/10.1021/ci010062o']"
FC(F)=C(F)C(F)(F)F,425.0,"['Prediction of Polymer Properties 3rd edition by Jozef Bicerano', 'https://pubs.acs.org/doi/full/10.1021/ci010062o']"
[CH2]CCCCCCC[O],203.0,"['Prediction of Polymer Properties 3rd edition by Jozef Bicerano', 'https://pubs.acs.org/doi/full/10.1021/ci010062o']"
C=CC(=C)C,203.0,"['Prediction of Polymer Properties 3rd edition by Jozef Bicerano', 'https://pubs.acs.org/doi/full/10.1021/ci010062o']"
[CH2]CCCCC[O],204.0,"['Prediction of Polymer Properties 3rd edition by Jozef Bicerano', 'https://pubs.acs.org/doi/full/10.1021/ci010062o']"
O=C1CCCCC(=O)OCCCCO1,205.0,"['Prediction of Polymer Properties 3rd edition by Jozef Bicerano', 'https://pubs.acs.org/doi/full/10.1021/ci010062o']"
C=Cn1c2ccccc2c2ccccc21,423.0,"['Prediction of Polymer Properties 3rd edition by Jozef Bicerano', 'https://pubs.acs.org/doi/full/10.1021/ci010062o']"
C=COCCCCC,207.0,"['Prediction of Polymer Properties 3rd edition by Jozef Bicerano', 'https://pubs.acs.org/doi/full/10.1021/ci010062o']"
C=COCC(CC)CCCC,207.0,"['Prediction of Polymer Properties 3rd edition by Jozef Bicerano', 'https://pubs.acs.org/doi/full/10.1021/ci010062o']"
C=CC(=O)OCCCCCCC,213.0,"['Prediction of Polymer Properties 3rd edition by Jozef Bicerano', 'https://pubs.acs.org/doi/full/10.1021/ci010062o']"
C=CC(=O)OCCCCCCCCC,215.0,"['Prediction of Polymer Properties 3rd edition by Jozef Bicerano', 'https://pubs.acs.org/doi/full/10.1021/ci010062o']"
[CH2][O],218.0,"['Prediction of Polymer Properties 3rd edition by Jozef Bicerano', 'https://pubs.acs.org/doi/full/10.1021/ci010062o']"
[CH2]CC(C)CCC([O])=O,220.0,"['Prediction of Polymer Properties 3rd edition by Jozef Bicerano', 'https://pubs.acs.org/doi/full/10.1021/ci010062o']"
C=Cc1ccc(COCCC)cc1,295.0,"['Prediction of Polymer Properties 3rd edition by Jozef Bicerano', 'https://pubs.acs.org/doi/full/10.1021/ci010062o']"
C1=CCCC1,178.0,"['https://www.polymerdatabase.com/polymers/poly-1-pentenylene.html', 'https://www.polymerdatabase.com/polymers/poly-1-pentenylene.html']"
C=CC(F)(F)F,300.0,"['Prediction of Polymer Properties 3rd edition by Jozef Bicerano', 'https://pubs.acs.org/doi/full/10.1021/ci010062o']"
C=Cc1ccccn1,377.0,"['Prediction of Polymer Properties 3rd edition by Jozef Bicerano', 'https://pubs.acs.org/doi/full/10.1021/ci010062o']"
C=Cc1cc(C)ccc1C,416.0,"['Prediction of Polymer Properties 3rd edition by Jozef Bicerano', 'https://pubs.acs.org/doi/full/10.1021/ci010062o']"
C=Cc1ccc(C(C)CC)cc1,359.0,"['Prediction of Polymer Properties 3rd edition by Jozef Bicerano', 'https://pubs.acs.org/doi/full/10.1021/ci010062o']"
C=Cc1ccc(OCC)cc1,359.0,"['Prediction of Polymer Properties 3rd edition by Jozef Bicerano', 'https://pubs.acs.org/doi/full/10.1021/ci010062o']"
[S]c1cc[c]cc1,360.0,"['Prediction of Polymer Properties 3rd edition by Jozef Bicerano', 'https://pubs.acs.org/doi/full/10.1021/ci010062o']"
C=Cc1ccc(C(C)C)cc1,360.0,"['Prediction of Polymer Properties 3rd edition by Jozef Bicerano', 'https://pubs.acs.org/doi/full/10.1021/ci010062o']"
C=Cc1ccc(OC)cc1,362.0,"['Prediction of Polymer Properties 3rd edition by Jozef Bicerano', 'https://pubs.acs.org/doi/full/10.1021/ci010062o']"
C=Cc1ccc(OC)cc1C,363.0,"['Prediction of Polymer Properties 3rd edition by Jozef Bicerano', 'https://pubs.acs.org/doi/full/10.1021/ci010062o']"
[CH2]c1ccc([CH2])c(C#N)c1,363.0,"['Prediction of Polymer Properties 3rd edition by Jozef Bicerano', 'https://pubs.acs.org/doi/full/10.1021/ci010062o']"
C=Cc1ccc(CO)cc1,413.0,"['Prediction of Polymer Properties 3rd edition by Jozef Bicerano', 'https://pubs.acs.org/doi/full/10.1021/ci010062o']"
[CH2]c1cc(C)c([CH2])cc1C,373.0,"['Prediction of Polymer Properties 3rd edition by Jozef Bicerano', 'https://pubs.acs.org/doi/full/10.1021/ci010062o']"
C=Cc1ccccc1CC,376.0,"['Prediction of Polymer Properties 3rd edition by Jozef Bicerano', 'https://pubs.acs.org/doi/full/10.1021/ci010062o']"
C=Cc1cc(C)cc(C)c1,377.0,"['Prediction of Polymer Properties 3rd edition by Jozef Bicerano', 'https://pubs.acs.org/doi/full/10.1021/ci010062o']"
C=Cc1ccccc1F,378.0,"['Prediction of Polymer Properties 3rd edition by Jozef Bicerano', 'https://pubs.acs.org/doi/full/10.1021/ci010062o']"
C=COC(=O)CCl,304.0,"['Prediction of Polymer Properties 3rd edition by Jozef Bicerano', 'https://pubs.acs.org/doi/full/10.1021/ci010062o']"
C=Cc1c(F)c(F)c(F)c(F)c1F,378.0,"['Prediction of Polymer Properties 3rd edition by Jozef Bicerano', 'https://pubs.acs.org/doi/full/10.1021/ci010062o']"
C=Cc1ccc(C)c(C)c1,384.0,"['Prediction of Polymer Properties 3rd edition by Jozef Bicerano', 'https://pubs.acs.org/doi/full/10.1021/ci010062o']"
C=Cc1cc(C)ccc1F,384.0,"['Prediction of Polymer Properties 3rd edition by Jozef Bicerano', 'https://pubs.acs.org/doi/full/10.1021/ci010062o']"
C=Cc1ccc(C)cc1C,385.0,"['Prediction of Polymer Properties 3rd edition by Jozef Bicerano', 'https://pubs.acs.org/doi/full/10.1021/ci010062o']"
C=Cc1ccc(C(=O)OC)cc1,386.0,"['Prediction of Polymer Properties 3rd edition by Jozef Bicerano', 'https://pubs.acs.org/doi/full/10.1021/ci010062o']"
C=Cc1ccc(Cl)c(C)c1,387.0,"['Prediction of Polymer Properties 3rd edition by Jozef Bicerano', 'https://pubs.acs.org/doi/full/10.1021/ci010062o']"
C=Cc1ccc(-c2ccccc2)cc1,411.0,"['Prediction of Polymer Properties 3rd edition by Jozef Bicerano', 'https://pubs.acs.org/doi/full/10.1021/ci010062o']"
C=Cc1cc(Cl)ccc1Cl,393.0,"['Prediction of Polymer Properties 3rd edition by Jozef Bicerano', 'https://pubs.acs.org/doi/full/10.1021/ci010062o']"
C=Cc1ccc(Cl)c(F)c1,395.0,"['Prediction of Polymer Properties 3rd edition by Jozef Bicerano', 'https://pubs.acs.org/doi/full/10.1021/ci010062o']"
C=Cc1cccc(CO)c1,398.0,"['Prediction of Polymer Properties 3rd edition by Jozef Bicerano', 'https://pubs.acs.org/doi/full/10.1021/ci010062o']"
C=Cc1ccc(Cl)c(Cl)c1,401.0,"['Prediction of Polymer Properties 3rd edition by Jozef Bicerano', 'https://pubs.acs.org/doi/full/10.1021/ci010062o']"
NC(=O)c1cccc(C(=O)N2CCCCCC2)c1,403.0,"['Prediction of Polymer Properties 3rd edition by Jozef Bicerano', 'https://pubs.acs.org/doi/full/10.1021/ci010062o']"
[CH2]c1ccc([CH2])c(Br)c1,353.0,"['Prediction of Polymer Properties 3rd edition by Jozef Bicerano', 'https://pubs.acs.org/doi/full/10.1021/ci010062o']"
[CH2]c1ccc([CH2])c(Cl)c1,353.0,"['Prediction of Polymer Properties 3rd edition by Jozef Bicerano', 'https://pubs.acs.org/doi/full/10.1021/ci010062o']"
C=Cc1ccc(COC)cc1,350.0,"['Prediction of Polymer Properties 3rd edition by Jozef Bicerano', 'https://pubs.acs.org/doi/full/10.1021/ci010062o']"
C=CC1CCCC1,348.0,"['Prediction of Polymer Properties 3rd edition by Jozef Bicerano', 'https://pubs.acs.org/doi/full/10.1021/ci010062o']"
C=C(C)C(=O)OCC(C)(C)C,306.0,"['Prediction of Polymer Properties 3rd edition by Jozef Bicerano', 'https://pubs.acs.org/doi/full/10.1021/ci010062o']"
NC(=O)CCCCCCCCC(=O)N1CCCCCC1,313.0,"['Prediction of Polymer Properties 3rd edition by Jozef Bicerano', 'https://pubs.acs.org/doi/full/10.1021/ci010062o']"
C=CCCC1CCCCC1,313.0,"['Prediction of Polymer Properties 3rd edition by Jozef Bicerano', 'https://pubs.acs.org/doi/full/10.1021/ci010062o']"
C=CC(F)(F)C(F)(F)F,314.0,"['Prediction of Polymer Properties 3rd edition by Jozef Bicerano', 'https://pubs.acs.org/doi/full/10.1021/ci010062o']"
c1ccc(OCC2CO2)cc1,315.0,"['Prediction of Polymer Properties 3rd edition by Jozef Bicerano', 'https://pubs.acs.org/doi/full/10.1021/ci010062o']"
C=C(F)C(F)(F)F,315.0,"['Prediction of Polymer Properties 3rd edition by Jozef Bicerano', 'https://pubs.acs.org/doi/full/10.1021/ci010062o']"
C=Cc1ccc(Cl)cc1C,418.0,"['Prediction of Polymer Properties 3rd edition by Jozef Bicerano', 'https://pubs.acs.org/doi/full/10.1021/ci010062o']"
C=C(C)C(=O)OCCC(C)(C)C,318.0,"['Prediction of Polymer Properties 3rd edition by Jozef Bicerano', 'https://pubs.acs.org/doi/full/10.1021/ci010062o']"
C=CC(=O)NCCCC,319.0,"['Prediction of Polymer Properties 3rd edition by Jozef Bicerano', 'https://pubs.acs.org/doi/full/10.1021/ci010062o']"
C=COC(=O)C(F)(F)F,319.0,"['Prediction of Polymer Properties 3rd edition by Jozef Bicerano', 'https://pubs.acs.org/doi/full/10.1021/ci010062o']"
C=Cc1ccc(OCCCC)cc1,320.0,"['Prediction of Polymer Properties 3rd edition by Jozef Bicerano', 'https://pubs.acs.org/doi/full/10.1021/ci010062o']"
NCCCCCCCCC(=O)O,324.0,"['Prediction of Polymer Properties 3rd edition by Jozef Bicerano', 'https://pubs.acs.org/doi/full/10.1021/ci010062o']"
NCCCCCCCC(=O)O,324.0,"['Prediction of Polymer Properties 3rd edition by Jozef Bicerano', 'https://pubs.acs.org/doi/full/10.1021/ci010062o']"
NC(=O)c1cccc(C(=O)N2C3=CC=CC2=C3)c1,545.0,"['Prediction of Polymer Properties 3rd edition by Jozef Bicerano', 'https://pubs.acs.org/doi/full/10.1021/ci010062o']"
[CH2]c1ccc([CH2])c(C)c1,328.0,"['Prediction of Polymer Properties 3rd edition by Jozef Bicerano', 'https://pubs.acs.org/doi/full/10.1021/ci010062o']"
NCCCCCCC(=O)O,330.0,"['Prediction of Polymer Properties 3rd edition by Jozef Bicerano', 'https://pubs.acs.org/doi/full/10.1021/ci010062o']"
NC(=O)CCCCC(=O)N1CCCCCC1,330.0,"['Prediction of Polymer Properties 3rd edition by Jozef Bicerano', 'https://pubs.acs.org/doi/full/10.1021/ci010062o']"
C=Cc1ccc(OCCC(C)C)cc1,330.0,"['Prediction of Polymer Properties 3rd edition by Jozef Bicerano', 'https://pubs.acs.org/doi/full/10.1021/ci010062o']"
C=CC(F)(F)C(F)(F)C(F)(F)F,331.0,"['Prediction of Polymer Properties 3rd edition by Jozef Bicerano', 'https://pubs.acs.org/doi/full/10.1021/ci010062o']"
[O]c1c(-c2ccccc2)c[c]cc1-c1ccccc1,493.0,"['Prediction of Polymer Properties 3rd edition by Jozef Bicerano', 'https://pubs.acs.org/doi/full/10.1021/ci010062o']"
[CH2]c1ccc([CH2])cc1,333.0,"['Prediction of Polymer Properties 3rd edition by Jozef Bicerano', 'https://pubs.acs.org/doi/full/10.1021/ci010062o']"
C=CCC1CCCC1,333.0,"['Prediction of Polymer Properties 3rd edition by Jozef Bicerano', 'https://pubs.acs.org/doi/full/10.1021/ci010062o']"
C=CCc1ccccc1,333.0,"['Prediction of Polymer Properties 3rd edition by Jozef Bicerano', 'https://pubs.acs.org/doi/full/10.1021/ci010062o']"
C=Cc1ccc(OCCC)cc1,343.0,"['Prediction of Polymer Properties 3rd edition by Jozef Bicerano', 'https://pubs.acs.org/doi/full/10.1021/ci010062o']"
C=CCC1CCCCC1,348.0,"['Prediction of Polymer Properties 3rd edition by Jozef Bicerano', 'https://pubs.acs.org/doi/full/10.1021/ci010062o']"
[CH2]c1ccc([CH2])c(CC)c1,298.0,"['Prediction of Polymer Properties 3rd edition by Jozef Bicerano', 'https://pubs.acs.org/doi/full/10.1021/ci010062o']"
C=Cc1ccc(Cl)cc1Cl,406.0,"['Prediction of Polymer Properties 3rd edition by Jozef Bicerano', 'https://pubs.acs.org/doi/full/10.1021/ci010062o']"
O=C([O-])[O-],399.8674780474151,"['10.1021/ma4015092', '10.1021/ma300730y']"
CC(C)(c1ccc(O)cc1)c1ccc(O)cc1.O=C(O)c1cccc(C(=O)O)c1,462.0,"['https://www.polymerdatabase.com/polymers/PolybisphenolAisophthalate.html', 'https://www.polymerdatabase.com/polymers/PolybisphenolAisophthalate.html']"
O=C(O)c1cccc(C(=O)O)c1.OCCCCO,297.0,"['https://www.polymerdatabase.com/polymers/polybutyleneisophthalate.html', 'https://www.polymerdatabase.com/polymers/polybutyleneisophthalate.html']"
O=C(O)CCCCCCCCC(=O)O.OCCCCO,220.8891124523796,"['https://www.polymerdatabase.com/polymers/Polytetramethylenesebacate.html', 'https://www.polymerdatabase.com/polymers/Polytetramethylenesebacate.html']"
O=C(O)CCCCC(=O)O.OCCCCO,202.0,"['https://www.polymerdatabase.com/polymers/polybutyleneadipate.html', 'https://www.polymerdatabase.com/polymers/polybutyleneadipate.html']"
O=C(O)CCC(=O)O.OCCCCO,239.9916665219857,"['https://www.polymerdatabase.com/polymers/Polybutylene%20succinate.html', 'https://www.polymerdatabase.com/polymers/Polybutylene%20succinate.html']"
C=C(C)C(=O)OC(C)CC,331.4966063174705,"['https://www.polymerdatabase.com/polymers/Polysec-butyl%20methacrylate.html', 'https://pubs.acs.org/doi/full/10.1021/ci010062o']"
O=C(O)CCCCC(=O)O.OCCO,230.0,"['https://www.polymerdatabase.com/polymers/polyethyleneadipate.html', 'https://www.polymerdatabase.com/polymers/polyethyleneadipate.html']"
O=C(O)CCCCC(=O)O.OCCCO,215.0,"['https://www.polymerdatabase.com/polymers/polypropyleneadipate.html', 'https://www.polymerdatabase.com/polymers/polypropyleneadipate.html']"
O=C(O)CCCCCCCCC(=O)O.OCCO,244.0,"['https://www.polymerdatabase.com/polymers/polyethylenesebacate.html', 'https://www.polymerdatabase.com/polymers/polyethylenesebacate.html']"
O=c1oc2cccc(c2)oc(=O)c2cccc1c2,411.0,"['Prediction of Polymer Properties 3rd edition by Jozef Bicerano', 'https://pubs.acs.org/doi/full/10.1021/ci010062o']"
O=C(O)CCC(=O)O.OCCO,267.0,"['https://www.polymerdatabase.com/polymers/Polyethylene%20succinate.html', 'https://www.polymerdatabase.com/polymers/Polyethylene%20succinate.html']"
O=C(O)c1ccc(C(=O)O)cc1.OCC1CCC(CO)CC1,364.0,"['https://www.polymerdatabase.com/polymers/Polycyclohexanedimethylene%20terephthalate.html', 'https://www.polymerdatabase.com/polymers/Polycyclohexanedimethylene%20terephthalate.html']"
O=C(O)c1cccc(C(=O)O)c1.OCCO,324.0,"['https://www.polymerdatabase.com/polymers/polyethyleneisophthalate.html', 'https://www.polymerdatabase.com/polymers/polyethyleneisophthalate.html']"
C=C(C)C(=O)OCc1ccccc1,327.0,"['https://www.polymerdatabase.com/polymers/polybenzylmethacrylate.html', '10.1021/ma900922d']"
C=Cc1ccc(C23CC4CC(CC(C4)C2)C3)cc1,490.285631035624,"['10.1021/acs.macromol.5b02642', '10.1021/ma7028743']"
O=C(O)c1ccc(C(=O)O)cc1.OCCO,344.0,"['https://www.polymerdatabase.com/polymers/polyethyleneterephthalate.html', 'https://www.polymerdatabase.com/polymers/polyethyleneterephthalate.html']"
O=C(O)CCCCCCCCC(=O)O.OCCCCCCO,213.0,"['https://www.polymerdatabase.com/polymers/Polyhexamethylenesebacate.html', 'https://www.polymerdatabase.com/polymers/Polyhexamethylenesebacate.html']"
O=C(O)CCC(=O)O.OCCCCCCO,220.0,"['https://www.polymerdatabase.com/polymers/Polyhexylene%20succinate.html', 'https://www.polymerdatabase.com/polymers/Polyhexylene%20succinate.html']"
CC(O)C(=O)O,331.49962292587907,"['https://www.polymerdatabase.com/polymers/polylacticacid.html', '10.1021/ma302081e']"
O=C(O)CCC(=O)O.OCCCO,232.0,"['https://www.polymerdatabase.com/polymers/Polypropylene%20succinate.html', 'https://www.polymerdatabase.com/polymers/Polypropylene%20succinate.html']"
O=C(O)c1ccc(C(=O)O)cc1.OCCCO,326.0,"['https://www.polymerdatabase.com/polymers/polytrimethyleneterephthalate.html', 'https://www.polymerdatabase.com/polymers/polytrimethyleneterephthalate.html']"
C1CO1,272.9010809799038,"['https://www.polymerdatabase.com/polymers/polyethyleneglycol.html', '10.1021/ma900690e']"
C=CC(=O)OC(C)(C)C,312.9936101584184,"['https://www.polymerdatabase.com/polymers/polytert-butylacrylate.html', 'https://pubs.acs.org/doi/full/10.1021/ci010062o']"
O=C(O)c1ccc(C(=O)O)cc1.OCCCCO,313.0,"['https://www.polymerdatabase.com/polymers/polybutyleneterephthalate.html', 'https://www.polymerdatabase.com/polymers/polybutyleneterephthalate.html']"
C=Cc1ccc(C)cc1,376.988063471511,"['https://www.polymerdatabase.com/polymers/poly4-methylstyrene.html', 'https://pubs.acs.org/doi/full/10.1021/ci010062o']"
*CCC(CC)CC(C)CNC(=O)c1ccc(C(=O)N*)cc1,139.0,['https://github.com/liugangcode/GREA/blob/main/data/tg_prop/raw/tg_raw.csv']
*CCCCCCCCNC(=O)CCP(C)(=O)CCC(=O)N*,52.0,['https://github.com/liugangcode/GREA/blob/main/data/tg_prop/raw/tg_raw.csv']
*CCOC(=O)/C=C/C(=O)NCCCCCCNC(=O)/C=C/C(=O)O*,89.0,['https://github.com/liugangcode/GREA/blob/main/data/tg_prop/raw/tg_raw.csv']
*Cc1c(C)c(C)c(CNC(=O)CCCC(=O)N*)c(C)c1C,192.0,['https://github.com/liugangcode/GREA/blob/main/data/tg_prop/raw/tg_raw.csv']
*Oc1ccc(C2(c3ccc(OC(=O)c4ccc(C(*)=O)cc4)cc3)CCC3CCCCC3C2)cc1,275.0,['https://github.com/liugangcode/GREA/blob/main/data/tg_prop/raw/tg_raw.csv']
*c1ccc2cc(OC(=O)c3ccc(C(=O)Oc4ccc5cc(-c6nc7ccccc7nc6*)ccc5c4)cc3)ccc2c1,136.0,['https://github.com/liugangcode/GREA/blob/main/data/tg_prop/raw/tg_raw.csv']
*c1ccc2cc(OC(=O)c3cccc(C(=O)Oc4ccc5cc(-c6nc7ccccc7nc6*)ccc5c4)c3)ccc2c1,151.0,['https://github.com/liugangcode/GREA/blob/main/data/tg_prop/raw/tg_raw.csv']
*CCCCCCCCCCOC(=O)NNC(=O)CCCCCCCCC(=O)NNC(=O)O*,34.0,['https://github.com/liugangcode/GREA/blob/main/data/tg_prop/raw/tg_raw.csv']
*Cc1cc2cc(C(=O)Nc3ccc(NC(=O)c4cc5cc(*)c(OC(=O)COc6ccc7ccc(=O)oc7c6)cc5oc4=O)cc3)c(=O)oc2cc1OC(=O)COc1ccc2ccc(=O)oc2c1,252.0,['https://github.com/liugangcode/GREA/blob/main/data/tg_prop/raw/tg_raw.csv']
